Repository: zhangli0704/WB-PIML-CfSiC-Fatigue

## Data and method

`data.xlsx`, sheet `Plot_Data_Verified`, contains **224 records: 158 fractures and
66 runouts, from 18 sources and 17 campaigns**. The Min 2013 runout (`row_id=315`)
is restored. Source traceability, duplicate groups and campaign labels are retained.

Runouts contribute lower life bounds to physical fitting and probability
calibration; exact-life residual regression and point-error metrics use fractures.
Five campaign-disjoint outer folds evaluate the primary model. Selection and
calibration use development data. Source/campaign IDs are not predictive inputs.

The physical trunk estimates the water/oxygen factor `10**beta`, `beta >= 0`,
inside training partitions. Every hybrid residual family excludes `env_class`
and environment-derived features. Identical non-environmental conditions receive
identical residual corrections across environments, preserving the trunk's
water/air ordering in complete predictions. Direct ML controls retain environment
inputs. Temperature attenuation retains the 250 °C support scale.

| Model pool | Candidates |
| --- | ---: |
| WB-PIML | 54 |
| WB-Residual | 18 |
| Basquin-Residual | 6 |
| ML-Strong | 64 |

Pools are independently selected: retain campaign-balanced fracture RMSE within
0.020 of the pool minimum, then minimize calibrated runout NLL. Simple-trunk
controls, retrained ablations, fixed-configuration repeated validation and
conditional sensitivity are distinct analyses.

# WB-PIML results

## Analysis

- Data: `data.xlsx` / `Plot_Data_Verified` only: 158 exact fractures and 65 right-censored runouts.
- All 223 retained records have unit likelihood weight. Exact fractures contribute density terms; runouts contribute survival terms and never enter point-residual regression or point-life metrics as exact failures.
- Labels, evidence fields and campaign IDs are read from the workbook. The retained table has 223 distinct equivalence IDs. ID uniqueness is a structural check and does not establish independence of every cross-publication experiment; unresolved source provenance remains qualified in the workbook.
- 18 sources belong to 17 reviewed campaigns. Primary validation uses five campaign-disjoint outer folds and campaign-disjoint development folds; no campaign crosses a primary train/test split.
- The five-parameter physical trunk combines Walker--Basquin mechanical damage and time-dependent environmental damage. It is fitted by joint censored AFT likelihood with mechanical-coefficient regularization and a nonnegative penalty on the training mean squared environmental log-life decrement. The environmental-penalty strength is selected within development folds.
- The hybrid candidates retain the physical prediction with unit weight and add an exact-fracture residual. The three residual families are ExtraTrees, ExtraTrees with training-fitted physical features, and Matérn kernel ridge. Matérn uses nu=1.5, length scale=2 and ridge alpha=1, with zero residual prior.
- All candidates share the original observable numeric inputs, coarse architecture, the detailed architecture descriptor, and environment. The physics-feature family adds mechanical predicted life, environmental life decrement and Walker stress, computed from a physical model fitted only on the corresponding development subset. Sources, campaigns and record IDs are not predictive features.
- Every hybrid uses soft temperature support `exp[-(nearest exact-development temperature distance / 250 C)^2]`. Support depends on development covariates only. The same-temperature flag reports availability and does not imply zero residual at unseen temperatures.
- WB-PIML evaluates 54 candidates: three residual families, gamma in {0.75, 0.85, 0.95}, environmental strength in {0, 0.1, 1}, and eta in {0.75, 1}. ML-Strong separately selects among 64 candidates: 18 ExtraTrees, 18 gradient boosting, 18 Matérn, one fixed ML ensemble and nine direct ExtraTrees controls with the same training-fitted physical features. ML-Strong is a selected predictive control, and its full pool includes physics-informed candidates.
- Each pool independently retains candidates with inner campaign-balanced exact RMSE within 0.020 of its own minimum, then minimizes calibrated inner runout survival NLL; RMSE and candidate index resolve ties. All candidates in a pool are evaluated on the same development folds. Total search budgets are 54 and 64, not equal. ET-Walker retains its separate gamma/tree search.
- The WB-CD reference survival comparison is a diagnostic, not a selection filter. No affine output calibration is applied. LOTO is a separate factor-held-out stress test and does not choose the hybrid configuration.
- Repeated record-, series-, source- and campaign-disjoint validation uses a fixed secondary ExtraTrees residual: gamma=0.85, environmental strength=0, eta=0.75, leaf=3, max_features=0.85, and soft support at 250 C.

File: reference_results/prospective/独立实验使用说明.txt
独立实验使用说明

本目录的模型由原候选池和原内层选择规则，在223条文献记录上最终拟合。
它与主分析的五折泛化评价不同。新增的最终拟合不用于改写五折结果。
区间由选中配置的开发集OOF校准，选型与校准共用开发数据，不能称为独立验证或工程设计下限。
环境倍率在训练内估计，物理主干有水氧损伤不弱于空气的方向约束；残差仍可能逆转最终预测顺序。

1. 实验前：复制new_conditions_TEMPLATE.csv并填写，不填寿命和runout结果。
architecture填写详细编织方式（与训练表原architecture字段一致），arch_group填粗类别（如2D、2.5D、3D）。
env_class只能填写air_or_oxygen、water_oxygen、vacuum。T_C单位℃，应力/UTS为MPa，频率为Hz。
UTS应来自独立拉伸表征并记录采用的温度/批次依据，不能从本次疲劳结果反推。
新specimen_id、campaign_id必须非空。记录涂层、材料批次、波形、分压、气流和停止规则。
下面命令路径请换成你的实际路径；保持同一Python依赖环境，仅加载自己生成的模型。
python WB_PIML_revision_single.py --predict "新实验条件.csv" --model "本目录/frozen_model.joblib" --out "新预测目录"
保留生成的predictions.csv及prediction_manifest.json。不要覆盖。先保存预测，再获得实验结果。
本地时间戳和哈希便于核对，但不是第三方的盲测时间证明。

2. 实验后：复制new_outcomes_TEMPLATE.csv，填specimen_id、Nf_cycles、is_runout、停止原因和日期。
断裂填False；到停止循环数仍未断填True，Nf_cycles填实际停止循环数。
python WB_PIML_revision_single.py --evaluate "新实验结果.csv" --predictions "新预测目录/predictions.csv" --out "新评价目录"
程序不训练或调参，支持部分完成试样，并报告尚未完成数量。
runout只进入生存评分，不进入断裂误差，也不冒充双侧预测区间覆盖率。

3. 试验分工：空气试验检验新材料批次上的温度/频率/应力预测，不能标定水氧倍率。
空气—水氧差异需要同批材料、相同温度/频率/R/应力的对照，并记录气氛条件。
1300℃、3Hz、R=0.1可作为衔接已有水氧数据的候选条件，不是强制试验方案。
多个应力级、重复件及跨温度/批次数据用于区分离散性和环境效应；样本量另按资源和目标精度确定。
如果用新实验重新标定参数，必须更新模型版本，并另留独立试验组评价，不能继续称其为原模型盲测。
当前覆盖率不构成工程设计资格；需跨批次独立验证、覆盖率不确定性及目标可靠度下的验证。
