Repository: zhangli0704/WB-PIML-CfSiC-Fatigue

## Data and method

`data.xlsx`, sheet `Plot_Data_Verified`, contains **224 records: 158 fractures and
66 runouts, from 18 sources and 17 campaigns**. The Min 2013 runout (`row_id=315`)
is restored. Source traceability, duplicate groups and campaign labels are retained.

Runouts contribute lower life bounds to physical fitting and probability
calibration; exact-life residual regression and point-error metrics use fractures.
Five campaign-disjoint outer folds evaluate the primary model. Selection and
calibration use development data. Source/campaign IDs are not predictive inputs.

The physical trunk estimates the water/oxygen factor `10**beta`, `beta >= 0`,
inside training partitions. Every hybrid residual family excludes `env_class`
and environment-derived features. Identical non-environmental conditions receive
identical residual corrections across environments, preserving the trunk's
water/air ordering in complete predictions. Direct ML controls retain environment
inputs. Temperature attenuation retains the 250 °C support scale.

| Model pool | Candidates |
| --- | ---: |
| WB-PIML | 54 |
| WB-Residual | 18 |
| Basquin-Residual | 6 |
| ML-Strong | 64 |

Pools are independently selected: retain campaign-balanced fracture RMSE within
0.020 of the pool minimum, then minimize calibrated runout NLL. Simple-trunk
controls, retrained ablations, fixed-configuration repeated validation and
conditional sensitivity are distinct analyses.

# WB-PIML results

## Analysis

- Data: `data.xlsx` / `Plot_Data_Verified` only: 158 exact fractures and 65 right-censored runouts.
- All 223 retained records have unit likelihood weight. Exact fractures contribute density terms; runouts contribute survival terms and never enter point-residual regression or point-life metrics as exact failures.
- Labels, evidence fields and campaign IDs are read from the workbook. The retained table has 223 distinct equivalence IDs. ID uniqueness is a structural check and does not establish independence of every cross-publication experiment; unresolved source provenance remains qualified in the workbook.
- 18 sources belong to 17 reviewed campaigns. Primary validation uses five campaign-disjoint outer folds and campaign-disjoint development folds; no campaign crosses a primary train/test split.
- The five-parameter physical trunk combines Walker--Basquin mechanical damage and time-dependent environmental damage. It is fitted by joint censored AFT likelihood with mechanical-coefficient regularization and a nonnegative penalty on the training mean squared environmental log-life decrement. The environmental-penalty strength is selected within development folds.
- The hybrid candidates retain the physical prediction with unit weight and add an exact-fracture residual. The three residual families are ExtraTrees, ExtraTrees with training-fitted physical features, and Matérn kernel ridge. Matérn uses nu=1.5, length scale=2 and ridge alpha=1, with zero residual prior.
- All candidates share the original observable numeric inputs, coarse architecture, the detailed architecture descriptor, and environment. The physics-feature family adds mechanical predicted life, environmental life decrement and Walker stress, computed from a physical model fitted only on the corresponding development subset. Sources, campaigns and record IDs are not predictive features.
- Every hybrid uses soft temperature support `exp[-(nearest exact-development temperature distance / 250 C)^2]`. Support depends on development covariates only. The same-temperature flag reports availability and does not imply zero residual at unseen temperatures.
- WB-PIML evaluates 54 candidates: three residual families, gamma in {0.75, 0.85, 0.95}, environmental strength in {0, 0.1, 1}, and eta in {0.75, 1}. ML-Strong separately selects among 64 candidates: 18 ExtraTrees, 18 gradient boosting, 18 Matérn, one fixed ML ensemble and nine direct ExtraTrees controls with the same training-fitted physical features. ML-Strong is a selected predictive control, and its full pool includes physics-informed candidates.
- Each pool independently retains candidates with inner campaign-balanced exact RMSE within 0.020 of its own minimum, then minimizes calibrated inner runout survival NLL; RMSE and candidate index resolve ties. All candidates in a pool are evaluated on the same development folds. Total search budgets are 54 and 64, not equal. ET-Walker retains its separate gamma/tree search.
- The WB-CD reference survival comparison is a diagnostic, not a selection filter. No affine output calibration is applied. LOTO is a separate factor-held-out stress test and does not choose the hybrid configuration.
- Repeated record-, series-, source- and campaign-disjoint validation uses a fixed secondary ExtraTrees residual: gamma=0.85, environmental strength=0, eta=0.75, leaf=3, max_features=0.85, and soft support at 250 C.

File: reference_results/environment_weight_rationale.md
# 可学习水氧倍率的假设与验证

主模型：E(vacuum)=0，E(air/oxygen)=1，E(water/oxygen)=10**beta，beta>=0。
只增加一个物理位置参数；原残差候选池、种子、删失似然及组隔离验证规模保留。
每个内层训练子集重新估计beta，外层测试寿命不用于参数、范围或候选选择。
真空0为理想化边界；空气1固定尺度；水氧方向约束是适用条件下的物理先验，不是全条件实验证明。
主拟合无有限beta上界，无新增beta正则项。原有物理参数边界、ridge和环境惩罚仍适用。
计算域对照10/100仅检验一个/两个数量级限制是否改变估计，不是物理上限或待选超参数。
初值中的1/1.5/5只用于同一目标的数值多起点，不是允许权重的离散集合。

数据限制：水氧12条记录仅1300℃、3Hz、R=0.1、2D编织，来自两个试验组，无匹配空气数据。
参数可能与温度、K和试验来源混杂。可拟合不等于可辨识，更不等于测得独立环境反应速率。
若训练无水氧或无空气参考，beta固定0且标记未辨识；不能利用留出环境寿命拟合。
水氧LOEO中的参考倍率1只是未辨识情况下的公开假设，不能称为学习了未知气氛效果。

对照：selected_pipeline为训练内估计；water_1和water_1.5为固定权重条件对照。
所有对照保留修订模型选定残差配置，但重新拟合其训练物理参数和OOF尺度。
原0.5/1.25/1.75/2/3情景仍保留，0.5是允许方向反转的压力测试，不是主模型先验。
no_environment_damage关闭显式物理项但保留残差环境输入；environment_penalty_0仅取消惩罚。
温度/应力/频率驱动消融、真空小非零情景及有限权重×频率交互全部保留。
水氧系数不由环境样本比例或不同环境原始平均寿命直接计算。

water_identifiability_profiles.csv同时报告训练集原惩罚目标剖面和保留干扰参数边界的无惩罚似然剖面。
不从剖面挑更高外测精度，不自动给95%区间；若范围内曲线平坦或自由拟合存在局部极值，明确输出。
water_air_counterfactual_order.csv检查物理主干和完整模型；前者约束有保证，后者无约束残差可能逆转。
这些环境切换是模型情景检查，不是实测空气/水氧配对验证。

本次是审稿和已查看结果之后的模型修订，不称为预注册。敏感性区间是固定OOF预测的试验组bootstrap，
不包含模型重选不确定性，也未作多重比较校正。主模型不根据外层误差继续换权重。

机制资料只支持环境作用及条件依赖，不支持通用1.5倍率：
Liu C.-D. et al. Fatigue Behavior of 2D C/SiC Composites in Water-vapor Containing Environment at 1300℃.
Journal of Inorganic Materials, 2008, 23(4), 729. https://doi.org/10.3724/SP.J.1077.2008.00729
C/SiC Life Prediction for Propulsion Applications. NASA NTRS 20040033966.
https://ntrs.nasa.gov/citations/20040033966
参数诊断方法参考：Raue A. et al. Structural and practical identifiability analysis of partially observed dynamical models by exploiting the profile likelihood.
Bioinformatics 2009;25(15):1923–1929. https://doi.org/10.1093/bioinformatics/btp358
本程序没有直接使用该文的渐近置信阈值，因本模型含约束、惩罚和少量异质试验组。

后续先冻结预测再记录实验结果；空气试验不能标定水氧倍率。倍率需同批材料同工况气氛对照及独立验证组。
替代生存分布仍假设条件独立删失；runout权重分析不证明该假设成立。停止规则仍需文献证据。
预测区间尚非工程设计寿命界限。
